Repository: oszaar/OZA_PhD

# OZA_PhD


Repository for the thesis entitled "**Improving the Performance of Organic Thermoelectrics**". <br>
Defended on "March 26, 2021."

This repository aims to provide the data and scripts used to create the figures in the thesis. The creation of this repository is not a compulsory requirement for my Ph.D. dissertation but rather an effort to learn other tools to present, and keep track of my work. Consequently, the completion of this repository will likely be after the thesis defense.

File: Chapter_7/TE_characterization/TE_PBTTT_P3HT.csv
p3htLoad,sigma,Seebeck,pf,thickness,zt
0,53.00260194,59.37098084,18.682958,190,0.018682958
0,53.82889525,42.25692931,9.611946317,190,0.009611946
0,52.59556829,42.57174958,9.532178135,190,0.009532178
0,54.46172985,70.69846309,27.22145766,190,0.027221458
5,12.85364504,24.9861121,0.802460512,190,0.000802461
5,15.52392247,52.63677546,4.301104735,190,0.004301105
5,14.89621226,32.91772447,1.61411868,190,0.001614119
5,14.59793531,78.5523452,9.007613554,190,0.009007614
10,40.40917664,85.19791112,29.33174463,190,0.029331745
10,40.0348994,72.81134998,21.22447264,190,0.021224473
10,38.81114397,89.22290016,30.89648795,190,0.030896488
10,40.33546752,70.73030378,20.17893037,190,0.02017893
15,47.1559575,100.7365807,47.85319931,190,0.047853199
15,47.32268278,44.32832666,9.298909742,190,0.00929891
15,47.60738224,62.6339026,18.67640345,190,0.018676403
15,49.8061912,73.45324192,26.87232655,190,0.026872327
30,23.55007487,101.8383039,24.42387719,190,0.024423877
30,26.20214205,102.0356676,27.27977709,190,0.027279777
30,26.27119839,97.89742239,25.17806778,190,0.025178068
30,24.77644538,86.68539055,18.61790542,190,0.018617905
50,7.702481478,103.7135671,8.285177283,190,0.008285177
50,6.513038402,122.5935067,9.788554764,190,0.009788555
50,7.222337553,106.3036814,8.161582813,190,0.008161583
50,6.626737396,69.80066369,3.228634364,190,0.003228634
70,4.974217608,134.8122689,9.040316112,190,0.009040316
70,5.288737849,121.9393041,7.863926851,190,0.007863927
70,5.737769273,107.2316391,6.597645386,190,0.006597645
70,4.86390323,124.3110122,7.516300441,190,0.0075163
100,0.126239792,137.3208508,0.238050578,190,0.000238051
100,0.13409286,117.6350549,0.185557783,190,0.000185558
100,0.164290268,128.6190563,0.271783118,190,0.000271783
100,0.152433972,148.336919,0.335413297,190,0.000335413
0,42.54088418,42.0575825,7.524802802,100,0.007524803
0,41.32896938,48.754831,9.824034665,100,0.009824035
0,40.6864148,43.32064173,7.635529956,100,0.00763553
0,41.39992764,29.88476171,3.697423325,100,0.003697423
5,13.3430862,72.28857867,6.97261464,100,0.006972615
5,12.12936685,71.87616772,6.266253474,100,0.006266253
5,14.01483675,67.00222783,6.291678609,100,0.006291679
5,12.90509521,79.31413597,8.118249751,100,0.00811825
10,51.97416479,88.08408791,40.32574899,100,0.040325749
10,50.85070688,80.05812664,32.59176207,100,0.032591762
10,50.50055038,106.99562,57.81334673,100,0.057813347
10,52.70869289,106.1357504,59.37527529,100,0.059375275
15,58.07382137,88.58747978,45.57483424,100,0.045574834
15,59.33258256,75.05667683,33.42503849,100,0.033425038
15,56.87772756,91.04688279,47.14899056,100,0.047148991
15,58.17904291,104.0515788,62.98888499,100,0.062988885
30,23.64875357,107.9639854,27.56551252,100,0.027565513
30,20.98183603,103.0933112,22.29997963,100,0.02229998
30,20.07876528,107.9712735,23.40741477,100,0.023407415
30,20.99821933,95.50288788,19.15205923,100,0.019152059
50,7.093826447,111.5871506,8.83301433,100,0.008833014
50,5.929986638,112.9132888,7.560383562,100,0.007560384
50,6.168532923,128.4845288,10.18318325,100,0.010183183
50,6.760441275,108.4804758,7.955696512,100,0.007955697
70,3.310791174,111.6794694,4.129319365,100,0.004129319
70,3.369901625,93.16929903,2.925249266,100,0.002925249
70,3.304769255,92.45849381,2.825106148,100,0.002825106
70,3.411571431,118.0396931,4.75346841,100,0.004753468
100,0.162387881,135.8849113,0.299844499,100,0.000299844
100,0.191265048,131.8992014,0.332751443,100,0.000332751
100,0.16112103,140.1413586,0.316435264,100,0.000316435
100,0.188110421,141.3101422,0.375629354,100,0.000375629
0,86.87657199,44.05073532,16.85811455,40,0.016858115
0,88.09943603,57.39002584,29.01656298,40,0.029016563
0,88.94365182,47.06403563,19.70122745,40,0.019701227
0,89.07789509,48.16747931,20.66701645,40,0.020667016
5,15.09605346,91.0425898,12.51274608,40,0.012512746
5,18.91878653,105.2581695,20.96065758,40,0.020960658
5,16.26405802,103.8765691,17.54947419,40,0.017549474
5,15.95467299,94.77497801,14.33096027,40,0.01433096
10,52.59922566,103.4258422,56.26489109,40,0.056264891
10,54.3983404,109.6947945,65.45723984,40,0.06545724
10,52.49277823,89.13654637,41.70721253,40,0.041707213
10,53.82468139,106.2904209,60.8092604,40,0.06080926
15,104.4491253,97.28099077,98.8463819,40,0.098846382
15,105.0753789,103.2764246,112.073608,40,0.112073608
15,103.403161,99.9203771,103.2385614,40,0.103238561
15,103.496827,78.16292297,63.23079166,40,0.063230792
30,31.39435406,116.8877013,42.89327309,40,0.042893273
30,32.99607536,105.4256401,36.67370439,40,0.036673704
30,34.01205136,118.0998795,47.43858598,40,0.047438586
30,32.02999537,109.0422566,38.08434906,40,0.038084349
50,2.492053474,134.2233098,4.489657841,40,0.004489658
50,2.484182969,123.2642626,3.774487089,40,0.003774487
50,2.483996318,152.1495637,5.750324725,40,0.005750325
50,2.522745333,145.3074926,5.326591952,40,0.005326592
70,3.665515038,156.1085893,8.932820435,40,0.00893282
70,3.678511817,133.1671126,6.523281527,40,0.006523282
70,3.654343983,139.8195002,7.144057084,40,0.007144057
70,3.72321925,157.0041251,9.177845399,40,0.009177845
100,0.192255264,131.0429823,0.3301458,40,0.000330146
100,0.243166756,148.6121984,0.537048018,40,0.000537048
100,0.229140385,140.2712417,0.450857108,40,0.000450857
100,0.108970447,139.9114384,0.213311944,40,0.000213312

File: Chapter_7/TE_characterization/TE_blends.csv
guest-load,sigma,Seebeck,guest,powerFactor
0,53.722656127424,51.7399885482875,pc70bm,14.381696953583582
5,44.3632352554202,62.1041082218818,pc70bm,17.110546076861187
10,25.2544806649403,75.6275410486314,pc70bm,14.444363264281241
15,18.2983410423285,84.1689959279246,pc70bm,12.963313096922365
30,10.3437294206845,110.2338164591178,pc70bm,12.569176900457014
60,1.61344218264502,130.4431140980817,pc70bm,2.7453373820409204
70,0.466634129966626,180.298803328034,pc70bm,1.5169182932776806
80,0.0185395262357693,277.066186419804,pc70bm,0.14231991836953634
5,46.24491306,98.0,ptb7th,44.413614502824004
10,39.00399401,99.0,ptb7th,38.227814529201
15,34.2034696,103.0,ptb7th,36.28646089864
5,14.11504325,87.0,pcpdtbt,10.683676235925
10,7.260856433,114.0,pcpdtbt,9.436209020326801
15,2.933927943,141.0,pcpdtbt,5.8329421434783
5,24.11504325,80.0,pfo,15.43362768
10,17.26085643,110.0,pfo,20.8856362803
15,7.933927943,137.0,pfo,14.8911893562167
5,54.1923177,72.0,pcdtbt,28.09329749568
10,21.72477319,75.0,pcdtbt,12.220184919375
15,37.25338261,86.0,pcdtbt,27.552601778356006
5,13.163405,78.5,p3ht,8.111619246125
10,51.450155,97.0,p3ht,48.4094508395
15,58.358125,95.095,p3ht,52.77359689633282

File: Chapter_7/TE_characterization/te_experimental_c5_f4.csv
p3ht_load,sigma,Seebeck,power factor,thickness
0,53.002601940399586,59.37098084257349,18.682958002358166,190
0,53.828895246723896,42.256929311799475,9.611946316928327,190
0,52.59556829140005,42.57174958285856,9.53217813457007,190
0,54.4617298472836,70.69846309436062,27.221457661387333,190
5,12.853645037429658,24.98611210065537,0.802460512109966,190
5,15.523922473364445,52.636775455869824,4.301104734656775,190
5,14.896212255200526,32.91772447126985,1.6141186795487659,190
5,14.597935307547745,78.55234519556943,9.007613553680109,190
10,40.40917664261045,85.19791111907045,29.33174463351745,190
10,40.03489940105312,72.81134998139068,21.224472636393525,190
10,38.811143969438135,89.22290015955446,30.896487950609323,190
10,40.33546752103698,70.73030377880629,20.178930372598767,190
15,47.15595749765012,100.73658069513652,47.85319930847669,190
15,47.32268278458711,44.328326656080264,9.29890974213178,190
15,47.60738224056393,62.63390260273931,18.6764034522092,190
15,49.806191197948074,73.45324191891125,26.872326552806157,190
30,23.55007487241827,101.83830391856918,24.42387719198615,190
30,26.202142052062648,102.0356675765645,27.27977708925869,190
30,26.27119839015638,97.89742239035122,25.178067776921207,190
30,24.776445379367644,86.68539055085527,18.617905415996788,190
50,7.7024814776058115,103.7135671022618,8.285177283207577,190
50,6.513038401744281,122.59350673544101,9.788554763788225,190
50,7.222337553082989,106.30368135434418,8.16158281284163,190
50,6.626737396399863,69.80066368968838,3.228634364205491,190
70,4.974217607716331,134.8122689387201,9.04031611160953,190
70,5.2887378490284,121.93930412081328,7.863926850777222,190
70,5.737769272702733,107.23163906726091,6.597645385850643,190
70,4.863903230180583,124.31101221572975,7.5163004409335485,190
100,0.1262397917233809,137.3208507600452,0.238050577911357,190
100,0.13409286037344884,117.63505491587885,0.18555778258567035,190
100,0.16429026821696235,128.61905633804534,0.27178311780949976,190
100,0.15243397201265724,148.33691901862193,0.33541329660794683,190
0,42.54088418220768,42.05758249761799,7.524802802251268,100
0,41.32896938151845,48.75483100495451,9.824034665477066,100
0,40.68641480379317,43.32064173061117,7.63552995591988,100
0,41.39992764115929,29.88476170956255,3.69742332492987,100
5,13.343086204362296,72.28857867416178,6.972614640244845,100
5,12.12936685296033,71.87616772242377,6.2662534737003135,100
5,14.01483675156276,67.00222783438711,6.291678609384713,100
5,12.905095205958226,79.31413597424466,8.118249750890898,100
10,51.9741647908067,88.08408791346326,40.32574898742868,100
10,50.85070687659706,80.05812663993494,32.59176207364718,100
10,50.500550379334506,106.99562002047527,57.813346730721165,100
10,52.708692893297105,106.13575042927931,59.37527529439639,100
15,58.073821374948785,88.5874797826556,45.57483423793135,100
15,59.332582558094664,75.05667682978618,33.42503848835072,100
15,56.87772755568538,91.04688278646522,47.14899056223522,100
15,58.179042907700186,104.0515787640563,62.98888499178505,100
30,23.64875357447877,107.96398543089622,27.56551252376345,100
30,20.98183602893702,103.09331122784859,22.29997963412994,100
30,20.078765281299628,107.97127352690991,23.407414771440628,100
30,20.998219326074413,95.50288788087829,19.152059229176167,100
50,7.093826447020402,111.5871506077184,8.833014330195887,100
50,5.9299866384926165,112.9132888006189,7.56038356201414,100
50,6.168532922950719,128.48452879056197,10.183183252463516,100
50,6.760441274610354,108.48047584056756,7.955696512254173,100
70,3.3107911743796126,111.67946943460895,4.129319365377299,100
70,3.3699016248719373,93.1692990255476,2.9252492659575586,100
70,3.3047692546064322,92.4584938092144,2.8251061477174315,100
70,3.4115714307663807,118.03969307736004,4.753468409847776,100
100,0.16238788102082777,135.88491132778893,0.29984449887281894,100
100,0.1912650484478962,131.89920142246967,0.3327514426845486,100
100,0.16112102996198086,140.14135858685748,0.31643526423259033,100
100,0.18811042146358817,141.31014218243598,0.3756293538531192,100
0,86.87657199310013,44.05073531776388,16.858114552802896,40
0,88.09943602891511,57.39002584097439,29.01656298133791,40
0,88.94365181758445,47.064035631083726,19.701227449426,40
0,89.07789509285001,48.167479311642644,20.667016450535726,40
5,15.096053458200062,91.04258980228694,12.512746077359594,40
5,18.918786526365473,105.2581695208097,20.96065757695881,40
5,16.264058017789086,103.87656909085868,17.54947419131777,40
5,15.954672989582717,94.774978008946,14.33096026604799,40
10,52.599225664631206,103.42584215843713,56.26489108654271,40
10,54.398340402167854,109.69479452517078,65.45723984036921,40
10,52.49277822808554,89.13654636760057,41.70721253460485,40
10,53.824681388744374,106.29042088769086,60.80926039792785,40
15,104.44912525961165,97.28099076962646,98.84638190113886,40
15,105.07537893344715,103.27642457727924,112.07360799161653,40
15,103.40316102772945,99.92037710180591,103.2385613960575,40
15,103.49682703813384,78.16292297458116,63.23079166126223,40
30,31.394354057981698,116.88770127955046,42.89327308991205,40
30,32.99607536066284,105.42564010437007,36.67370438553979,40
30,34.0120513588132,118.09987951942963,47.43858597548741,40
30,32.0299953725865,109.04225659928579,38.0843490567256,40
50,2.492053473638337,134.22330976887216,4.48965784137484,40
50,2.4841829692592605,123.26426261002509,3.7744870886271102,40
50,2.4839963179861493,152.1495636894479,5.750324725478735,40
50,2.522745332580371,145.30749255914338,5.326591951862722,40
70,3.6655150384564488,156.1085893047838,8.93282043459659,40
70,3.678511816731331,133.16711259054696,6.523281527454226,40
70,3.6543439834203952,139.8195002435392,7.144057083843027,40
70,3.7232192503452755,157.00412511055117,9.177845399409536,40
100,0.19225526431691203,131.0429823046493,0.3301458002607419,40
100,0.24316675568312007,148.61219844122604,0.5370480179606264,40
100,0.22914038471627018,140.2712417291101,0.4508571080337236,40
100,0.10897044654842002,139.9114384032253,0.21331194399319678,40
